Repository: davidhodev/Artificial-Intelligent-Bibliometric-Analyzer

# Artificial Intelligent Bibliometric Analyzer: AIBA

AIBA is an Artificially Intelligent Natural Language Processor that can be used to group chemical reagants based on past academic research.

## Usage

### Downloading Abstracts
Run the AbstractDownloader.py file in order to download Abstracts under a certain keyword you will enter. Do not forget to create your own SpringerNature and Elsevier API Keys. Add these API Keys into APIKeys.txt. For the Elsevier API Key, open the config file ``` open ~/.scopus/config.ini ``` and enter your API Key in the correct field.

```
python3 AbstractDownloader.py
```
This will download all abstracts with your keyword and can be run several times until completion. The abstracts will be downloaded with the DOI of the abstract as the names of files.

### Creating the Corpus
Once you have the downloaded abstracts, you can create a corpus for your abstracts. Just run the CorpusMaker python file
```
python3 CorpusMaker.py
```

### Phrase To Vector
Now we want to convert our corpus to phrase2vec. Navigate to the mat2vec folder, training, and run the phrase2vec.py. For help, run ```python3 phrase2vec.py --help ```

### Resave as Word2Vec to Tensor File
Now resave the generated model to the tensor model. Run the NewModel.py code.
```python3 NewModel.py```

### Generate Data and MetaData
```
python3 -m gensim.scripts.word2vec2tensor -i ~[Path to your Tensor Model] -o [Output e.g. 100SG for 100 Skip Gram]
```

### Break down into tests

We have a preset list of analogies of approximately 40,000 analogies to test the model you decide to create. All you have to do is feed your models into TestRegime.py in order to see the best model for your anologies, whether you choose to use your own or ours.

```
python3 TestRegime.py
```

Add additional notes about how to deploy this on a live system

## Built With

* [Mat2Vec](https://github.com/materialsintelligence/mat2vec) - The Machine Learning Language Processor
* [Research Article](https://www.nature.com/articles/s41586-019-1335-8#Sec9) - The Google / Berkeley Article in which this research branched off of.

File: mat2vec/training/AllAbstracts/10.1002--pc.22323.txt
Ultrahigh-molecular-weight polyethylene (UHMWPE)/fumed silica nanocomposites were prepared via in situ polymerization using a bi-supported Ziegler-Natta catalytic system. Nanocomposites with different nanoparticle weight fractions were produced in order to investigate the effect of fumed silica on thermal and mechanical properties of UHMWPE/fumed silica nanocomposites. The viscosity average molecular weight (M) of all samples including pure UHMWPE as the reference sample and nanocomposites were measured. Scanning electron microscope (SEM) images showed the homogenous dispersion of nanoparticles throughout the UHMWPE matrix while no nanoparticle cluster has been formed. Crystallization behavior of nanocomposites was investigated by differential scanning calorimetry (DSC), which showed a slight increase in melting temperature by enhancing the nanoparticle concentration while no significant change was observed in the crystallization temperature as the fumed silica concentration enhanced. The improvement in all thermal stability parameters was recorded by thermogravimetric analysis (TGA). Besides, via tensile testing, it was confirmed that addition of nanoparticles caused considerable improvement in such mechanical properties as Young's modulus, yield stress, and tensile strength of samples while the elongation at break declined by addition of more nanoparticles. © 2012 Society of Plastics Engineers.

File: mat2vec/training/AllAbstracts/10.1002--pola.24664.txt
The cationic ring-opening multibranching polymerization of 2-hydroxymethyloxetane (1) as a novel latent AB2-type monomer was carried out using trifluoromethane sulfonic acid or trifluoroboron diethyl etherate by a slow-monomer-addition (SMA) method. The polymer yield of poly-1 ranged from ca. 58-88%, which increase with the increasing monomer addition time on the SMA method. The absolute molecular weights (Mw,MALLS) and the polydispersities of poly-1 were in the range of 8,000-43,500 and 1.45-4.53, respectively, which also increased with the increasing monomer addition time. The Mark-Houwink-Sakurada exponents α in 0.2 M NaNO3 aq. were determined to be 0.02-0.25 for poly-1, indicating that poly-1 has compact forms in the solution because of the highly branched structure. The degree of the branching value of poly-1, which was calculated by Frey's equation, ranged from ca. 0.50 to 0.58, which increased with the increasing monomer addition time. The steady shear flow of poly-1 in aqueous solution exhibited a Newtonian behavior with steady shear viscosities independent of the shear rate. The results of the MALLS, NMR, and viscosity measurements indicated that poly-1 is composed of a highly branched structure, i.e., the hyperbranched poly (2-hydroxymethyloxetane) . © 2011 Wiley Periodicals, Inc.

File: mat2vec/training/AllAbstracts/10.1002--polb.10588.txt
Polyethylene (PE) fibers were prepared by ethylene extrusion polymerization with an MCM-41-supported titanocene catalyst. The morphological and mechanical properties of these nascent PE fibers were investigated. Three levels of fibrous morphologies were identified in the fiber samples through an extensive scanning electron microscopy study. Extended-chain PE nanofibrils with diameters of about 60 nm were the major morphological units present in the fiber structure. The nanofibrils were parallel-packed into individual microfibers with diameters of about 1-30 μm. The microfibers were further aggregated irregularly into fiber aggregates and bundles. In comparison with commercial PE fibers and data reported in the literature, the individual microfibers produced in situ via ethylene extrusion polymerization without posttreatment exhibited a high tensile strength (0.3-1.0 GPa), a low tensile modulus (3.0-7.0 GPa), and a high elongation at break (8.5-20%) at 35°C. The defects in the alignment of the nanofibrils were believed to be the major reason for the low modulus values. It was also found that a slight tensile drawing could increase the microfiber strength and modulus.

File: mat2vec/training/AllAbstracts/10.1007--s10904-017-0529-5.txt
© 2017, Springer Science+Business Media New York. Two different commercial silica materials including Sylopol 643 and Sylopol 633 were used as support materials for the preparation of heterogenous dimethylsilanediylbis[2-methyl-4-(4-tert-butylphenyl)-1-indenyl] zirconium dichloride catalyst. The support materials were calcinated at two different temperatures under heating rate of 2 °C/min before treatment with methylaluminoxane (MAO). The effects of molecular hydrogen and Al/Zr ratio on polymer properties were considered. The catalyst system derived from Sylopol 643 exhibits higher catalyst activity than that of Sylopol 633. Uniform immobilization of MAO is achieved using Sylopol 643. Polymer particle growth characteristics and particle distribution depends strongly on the silica support used. Sylopol 633 produced higher fine level than Sylopol 643.

File: mat2vec/training/AllAbstracts/10.1007--s13726-016-0478-9.txt
© 2016, Iran Polymer and Petrochemical Institute.In This study, polyethylene/coir dust hybrid filler was synthesized by in situ polymerization using a zirconocene/MAO catalytic system. The obtained hybrid filler was then used for the production of natural rubber biocomposites. The synthesis process of the filler was investigated with variation of coir dust loadings. It was found that increasing the amount of coir dust decreased the catalytic activities due to negative supporting effects. After introducing the PE/coir dust hybrid filler into natural rubber, SEM micrographs showed that the PE/coir dust filler were more compatible with the natural rubber matrix than the pure coir dust. This is owing to the hydrophobicity of the polyethylene in the hybrid filler. The results from a dynamic mechanical analysis showed that the natural rubber biocomposites with the hybrid filler provided a greater storage modulus than that with the pure coir dust. This suggests that the enhanced stiffness of the natural rubber biocomposites is probably due to the strong interaction between the hybrid filler and the natural rubber matrix. The strong interaction in the biocomposite can be confirmed by the low value of a loss factor (tan δ), which indicates a low degree of molecular mobility of the polymer chains, resulted from good adhesion on the filler surfaces.

File: mat2vec/training/AllAbstracts/10.1016--j.tetlet.2012.07.089.txt
Four ethylene bis-indenyl ligands containing tethers of various lengths were successfully immobilized on the surface of functionalized silica gel. The strategy of immobilization was based on catalytic thiol-ene coupling of terminal alkene groups in the tethers with surface thiol groups. Obtained materials have high BET surface area and pore volume. The method developed can be used for immobilization of catalytically active bis-indenyl metallocene complexes, thus preventing their dimerization and deactivation. © 2012 Elsevier Ltd. All rights reserved.

File: mat2vec/training/AllAbstracts/10.1039--c3py01703f.txt
A judicious choice of a polyinsertion catalyst and monomer feed composition allows the one-pot synthesis of ethylene-styrene copolymers with an unprecedented structure, containing an isotactic polystyrene (iPS) block joined to an isotactic ethylene-alt-styrene sequence (iP(E-alt-S)). Both segments in the native polymer give rise to crystallinity. The characterization of the materials has been performed through different techniques. In particular AFM analysis of samples obtained by spin coating shows the presence of either circular nano-domains with about a 30 nm diameter due to self-assembling of the copolymer chains or bicontinuous nanostructured phases depending on the block lengths. © 2014 the Partner Organisations.

File: mat2vec/training/AllAbstracts/10.1080--01694243.2016.1208378.txt
© 2016 Informa UK Limited, trading as Taylor & Francis Group. The results of an experimental program conducted on latex-modified mortars are presented in this article. These mortars have become of growing interest in the field of construction. They were used as superplasticizers, or water reducers, for finishing work applications and for repairs, coatings, and waterproofing. This study is about using two polymers (latex), i.e. styrene–butadiene rubber and styrene–acrylic, in order to assess their performance in replacing cement in mortars. A series of mortar mixtures, containing 0, 2.5, 5, 10, 15, and 20% of solid polymer latex (by weight), were prepared and tested in the fresh and hardened states. The test parameters include the fluidity, compressive and flexural strengths, porosity accessible to water, adhesion to clay bricks, and cementitious substrates. The experimental results showed that substituting cement into modified mortars improves their fluidity and adhesion. In the case of clay substrates, a cohesive failure occurs within the substrate layer beyond 10% of substitution, while the rupture takes place at the interface for all formulations tested on cementitious substrates. It was also noted that the flexural tensile strength improved beyond 60 days. However, the compressive strength of polymer mortars decreased with the substitution rate of cement, for all maturities considered. However, for porosity accessible to water, the results follow a linear function, with an inflection at 5% of latex substitution.

File: mat2vec/training/AllAbstracts/10.16865--j.cnki.1000-7555.2017.04.001.txt
© 2017, Editorial Board of Polymer Materials Science & Engineering. All right reserved.A series of polyolefin elastomers were prepared via copolymerization of ethylene with α-olefins including 1-hexene, 1-octene and 1-decene catalyzed with non-metallocene(2, 4-tBu2-6-PPh2-C6H2O)2TiCl2/MAO catalytic system. The resultant copolymers exhibit high molecular weight (Mw>4.0×105) and unimodal distribution(Mw/Mn≈2.00). The catalytic activity for the copolymerization is higher than 6830 kg/(molTi·h·MPa). The incorporation of comonomer could be adjusted between 4.0%~10.1%. The thermal and mechanical properties of the copolymers were characterized by NMR, DSC, WAXD and tensile testing. With increases of the comonomer incorporation, the melting temperature and the crystallinity gradually decrease with increase of the incorporation of α-olefin, whereas the elongation at break increases. When the monomer incorporation reaches molar fraction 4.0%, the strain-hardening phenomenon is observed without the typical strain softening, suggesting that the copolymers exhibit the mechanical properties of thermoplastic elastomers. The elastic recovery of polyolefin elastomers can easily surpass 80%.

File: mat2vec/training/AllAbstracts/Zr_blankOther_188.txt
Polyethylene/montmorillonite (MMT) nanocomposites were prepared via in situ intercalative polymerization. Poly (styrene-co-acrylonitrile) functionalized montmorillonite was first obtained by emulsion polymerization. The functionalized MMT was treated by MAO before being contacted by a zirconocene catalyst. The nanocomposites were prepared by addition and polymerization of ethylene. The exfoliation of the layered silicates in the PE/MMT composites was confirmed by XRD and TEM observation. The higher storage modulus of the PE/MMT nanocomposites and different tan d in comparison with pure PE were revealed by dynamic mechanical analysis (DMA).
